Repository: JulianChoong/LPBF_defect_detection

LPBF Defect Detection Project
This project uses sensor data from a Laser Powder Bed Fusion (LPBF) process to train an LSTM model for in-situ defect detection. The project is divided into four main stages, each corresponding to a Jupyter notebook, which process the data from its raw state to a final prediction.

## 🖼️ Results & Visuals

The trained LSTM model achieved classifying defective coupons. The confusion matrix below shows the model's performance on the test set, highlighting its ability to distinguish between good, Lack of fusion , and keyhole parts.

**
---

## 🛠️ Technologies Used

* **Python 3.10**
* **Data Processing**: Pandas, NumPy
* **Machine Learning**: PyTorch, Scikit-learn
* **Data Visualization**: Matplotlib, Seaborn
* **Notebooks**: Jupyter Notebook


Project Structure
The project follows a modular structure to separate data, notebooks, and models.

- data/raw: Contains the raw sensor data and metadata (Coupon_metadata.csv).
- data/interim: Stores segmented data after initial processing from the first notebook.
- data/processed: Holds the final feature-engineered dataset (dataset.csv).
- data/unlabeled: A directory for new data you wish to make predictions on.
- models/: Saves the trained model checkpoint (best_supervised_model.pth).
- notebooks/: Contains the Jupyter notebooks for each project stage.


Directory Structure
📁 lpbf_defect_project/
 │
 ├── 📁 data/
 │   │
 │   ├── 📂 raw/
 │   │   ├── Coupon_metadata.csv                            <-- Your single source of truth for labels and coordinates.
 │   │   │
 │   │   └── 📂 Build_01_SS316LCubes_date/                  <-- You place the raw .txt files from the machine here.
 │   │       ├── Packet data for layer 1, laser 4.txt
 │   │       └── ...
 │   │
 │   ├── 📂 interim/
 │   │   └── 📂 B1_segmented/                               <-- Automatically created by notebook 01.
 │   │       ├── 📂 B1_CP01/
 │   │       │   └── layer_0001.csv
 │   │       └── ...
 │   │
 │   ├── 📂 processed/
 │   │   └── dataset.csv                                    <-- The final, clean dataset, created by notebook 02.
 │   │
 │   └── 📂 unlabeled/
 │       └── new_build_data.csv                             <-- You place new, unlabeled files here for prediction.
 │
 ├── 📂 models/
 │   └── best_supervised_model.pth                          <-- The best trained model, saved automatically by notebook 03.
 │
 └── 📂 notebooks/
     ├── 01_data_segmentation.ipynb      <-- Reads from `raw`, writes to `interim`.
     ├── 02_feature_engineering.ipynb    <-- Reads from `interim`, writes to `processed`.
     ├── 03_LSTM_model_training.ipynb    <-- Reads from `processed`, writes to `models`.
     └── 04_prediction.ipynb             <-- Reads from `models` and `unlabeled`, outputs predictions.





Setup Instructions
To set up the environment and run this project, please follow these steps.
1. Python Version
This project was developed using Python 3.10.6. It is highly recommended to use the same version to ensure compatibility.
2. Create a Virtual Environment (Recommended)
It's best practice to use a virtual environment to manage project dependencies.

# Create the virtual environment
python -m venv venv

# Activate the environment

# On macOS/Linux:
source venv/bin/activate

# On Windows:
venv\Scripts\activate

3. Install Dependencies
Install all the required Python libraries using the requirements.txt file. 

pip install -r requirements.txt





How to Run the Notebooks
The project notebooks are designed to be run in a specific order. Follow these steps to execute the project from start to finish.
1. 01_data_segmentation.ipynb
Purpose: This notebook reads the raw sensor data, segments it into coupon-specific regions based on the provided metadata, and saves the segmented data into coupon-specific subfolders within the data/interim directory.
Instructions: Before running, ensure your raw data files and the Coupon_metadata.csv are placed in the data/raw directory. Then, execute all cells in the notebook.

2. 02_feature_engineering.ipynb
Purpose: This notebook processes the segmented data from the interim folder, calculates a wide range of statistical and spatial features for each layer, and creates the final dataset.csv file in the data/processed directory.
Instructions: Run this notebook only after the data segmentation is complete. Execute all cells to generate the final dataset ready for model training.

3. 03_LSTM_model_training.ipynb
Purpose: This notebook loads the processed dataset, trains a Long Short-Term Memory (LSTM) model to classify coupons based on their layer-wise features, and saves the best-performing model to the models directory as best_supervised_model.pth.
Instructions: Ensure dataset.csv exists in the data/processed directory. Execute all cells to train the model. The notebook will also output performance metrics and visualizations.

4. 04_prediction.ipynb

File: data/raw/Coupon_metadata.csv
Coupon,Identifier,Build_id,Center_X,Center_Y,Laser Power,Scan Speed,Hatch Distance,Powder Thickness,VED,Defect,Label
B1_CP01,60_1,B1,-23,-15,275,1000,0.11,0.06,41.67,good,1
B1_CP02,60_2,B1,-7.5,-15,275,1500,0.11,0.06,27.78,good,1
B1_CP03,60_3,B1,7.5,-15,275,1250,0.11,0.06,33.33,good ,1
B1_CP04,60_4,B1,23,-15,275,600,0.11,0.06,69.44,good,1
B1_CP05,60_5,B1,-30,-30,275,350,0.11,0.06,119.05,KEYHOLE,2
B1_CP06,60_6,B1,-10,-30,150,1000,0.11,0.06,22.73,LOF,0
B1_CP07,60_7,B1,10,-30,210,1000,0.11,0.06,31.82,good,1
B1_CP08,60_8,B1,28,-30,350,1000,0.11,0.06,53.03,good,1
B1_CP09,60_9,B1,-25,-45,400,1000,0.11,0.06,60.61,KEYHOLE,2
B1_CP10,60_10,B1,-10,-45,275,1000,0.14,0.06,32.74,good,1
B1_CP11,60_11,B1,5,-45,350,475,0.08,0.06,153.51,KEYHOLE,2
B1_CP12,60_12,B1,20,-45,375,450,0.08,0.06,173.61,KEYHOLE,2
B2_CP01,30_1,B2,-23,-15,125,400,0.11,0.03,94.7,good,1
B2_CP02,30_2,B2,-7.5,-15,200,1200,0.11,0.03,50.51,good,1
B2_CP03,30_3,B2,7.5,-15,200,1800,0.11,0.03,33.67,good,1
B2_CP04,30_4,B2,23,-15,200,2600,0.11,0.03,23.31,LOF,0
B2_CP05,30_5,B2,-30,-30,275,850,0.11,0.03,98.04,good,1
B2_CP06,30_6,B2,-10,-30,275,1000,0.11,0.03,83.33,good,1
B2_CP07,30_7,B2,10,-30,275,1700,0.11,0.03,49.02,good,1
B2_CP08,30_8,B2,28,-30,275,2600,0.11,0.03,32.05,good,1
B2_CP09,30_9,B2,-25,-45,350,1200,0.11,0.03,88.38,KEYHOLE,2
B2_CP10,30_10,B2,-10,-45,350,1800,0.11,0.03,58.92,KEYHOLE,2
B2_CP11,30_11,B2,5,-45,350,2600,0.11,0.03,40.79,good,1
B2_CP12,30_12,B2,20,-45,350,3400,0.11,0.03,31.19,good,1
B3_CP01,30_1,B3,20,-45,125,400,0.11,0.03,94.7,good,1
B3_CP02,30_2,B3,-10,-45,200,1200,0.11,0.03,50.51,good,1
B3_CP03,30_3,B3,-25,-45,200,1800,0.11,0.03,33.67,good,1
B3_CP04,30_4,B3,-30,-30,200,2600,0.11,0.03,23.31,LOF,0
B3_CP05,30_5,B3,23,-15,275,850,0.11,0.03,98.04,good,1
B3_CP06,30_6,B3,5,-45,275,1000,0.11,0.03,83.33,good,1
B3_CP07,30_7,B3,10,-30,275,1700,0.11,0.03,49.02,good,1
B3_CP08,30_8,B3,28,-30,275,2600,0.11,0.03,32.05,good,1
B3_CP09,30_9,B3,-7.5,-15,350,1200,0.11,0.03,88.38,KEYHOLE,2
B3_CP10,30_10,B3,7.5,-15,350,1800,0.11,0.03,58.92,KEYHOLE,2
B3_CP11,30_11,B3,-10,-30,350,2600,0.11,0.03,40.79,good,1
B3_CP12,30_12,B3,-23,-15,350,3400,0.11,0.03,31.19,good,1
B4_CP01,30_1,B4,20,-45,125,400,0.11,0.03,94.7,good,1
B4_CP02,30_2,B4,-10,-45,200,1200,0.11,0.03,50.51,good,1
B4_CP03,30_3,B4,-25,-45,200,1800,0.11,0.03,33.67,good,1
B4_CP04,30_4,B4,-30,-30,200,2600,0.11,0.03,23.31,LOF,0
B4_CP05,30_5,B4,23,-15,275,850,0.11,0.03,98.04,good,1
B4_CP06,30_6,B4,5,-45,275,1000,0.11,0.03,83.33,good,1
B4_CP07,30_7,B4,10,-30,275,1700,0.11,0.03,49.02,good,1
B4_CP08,30_8,B4,28,-30,275,2600,0.11,0.03,32.05,good,1
B4_CP11,30_11,B4,-10,-30,350,2600,0.11,0.03,40.79,good,1
B4_CP12,30_12,B4,-23,-15,350,3400,0.11,0.03,31.19,good,1
B4_CP91,30_91,B4,-7.5,-15,125,400,0.11,0.03,94.7,good,1
B4_CP95,30_95,B4,7.5,-15,275,850,0.11,0.03,98.04,good,1
B5_CP01,30_1,B5,20,-45,125,400,0.11,0.03,94.7,good,1
B5_CP02,30_2,B5,-10,-45,200,1200,0.11,0.03,50.51,good,1
B5_CP03,30_3,B5,-25,-45,200,1800,0.11,0.03,33.67,good,1
B5_CP04,30_4,B5,-30,-30,200,2600,0.11,0.03,23.31,LOF,0
B5_CP05,30_5,B5,23,-15,275,850,0.11,0.03,98.04,good,1
B5_CP06,30_6,B5,5,-45,275,1000,0.11,0.03,83.33,good,1
B5_CP07,30_7,B5,10,-30,275,1700,0.11,0.03,49.02,good,1
B5_CP08,30_8,B5,28,-30,275,2600,0.11,0.03,32.05,good,1
B5_CP11,30_11,B5,-10,-30,350,2600,0.11,0.03,40.79,good,1
B5_CP12,30_12,B5,-23,-15,350,3400,0.11,0.03,31.19,good,1
B5_CP91,30_91,B5,-7.5,-15,125,400,0.11,0.03,94.7,good,1
B5_CP95,30_95,B5,7.5,-15,275,850,0.11,0.03,98.04,good,1
